Repository: gotitaplus84-source/KTVLanding

# KTV Dental Lab Premium Landing Page

Phiên bản landing page đẹp hơn, chi tiết hơn cho `ktvlab.com`.

## File cần upload lên GitHub

```text
index.html
styles.css
script.js
assets/ktv-logo.png
CNAME
.nojekyll
README.md
```

## Cần sửa trước khi public

Trong `index.html`, tìm và sửa các thông tin placeholder:

```text
0900 000 000
contact@ktvlab.com
```

Khi có số chứng nhận ISO 13485, số công bố đủ điều kiện sản xuất, số công bố lưu hành, cập nhật ở mục:

```text
ISO & Công bố
```

## Lưu ý

Website này là HTML/CSS/JS tĩnh, dùng được với GitHub Pages.
Đường dẫn logo đã dùng dạng `./assets/ktv-logo.png` để tránh lỗi khi deploy trên GitHub Pages.

File: hoi-dap/bong-mao-zirconia/index.html
Mão zirconia bị bong: nguyên nhân và cách gắn lại | KTV Dental Lab

Bỏ qua đến nội dung

Phục hình
  Vật liệu
  ISO 13485
  Gửi ca
  Liên hệ
  
  0274 651 4429

02Phục hình
  03Vật liệu
  04ISO 13485
  →Cách gửi ca
  05Liên hệ
  
  Gọi 0274 651 4429

Trang chủ/Hỏi đáp kỹ thuật/Bong mão và thất bại liên kết

[31–40] Hỏi đáp kỹ thuật

  Bong mão và thất bại liên kết

  Vì sao mão zirconia hay bong, đọc nguyên nhân từ vị trí xi măng còn lại, xử lý cùi thuôn – ngắn, làm sạch và gắn lại mão đã bong, xoi mòn Zircos-E.

Nhận bảng giá qua Zalo
  Gửi ca cho labo

Nhắn “bảng giá” — labo gửi bảng giá, không gọi điện làm phiền.

Biên soạn: KTV Dental Lab · Cập nhật: 12/10/2026

Vì sao mão zirconia thường xuyên bị bong?
Mão zirconia bong nhưng xi măng vẫn còn trên cùi thì nguyên nhân thường nằm ở đâu?
Xi măng nằm trong mão nhưng bong khỏi cùi nghĩa là gì?
Cùi quá thuôn có phải nguyên nhân làm mão zirconia dễ bong không?
Mão zirconia trên răng có chiều cao cùi thấp nên gắn thế nào để tăng lưu giữ?
Có nên tạo rãnh lưu giữ trên cùi khi mão thường xuyên bị bong không?
Mão zirconia đã gắn rồi bị bong có thể xử lý và gắn lại không?
Mặt trong zirconia đã bị nhiễm xi măng cũ phải làm sạch thế nào trước khi gắn lại?
Xử lý bề mặt zirconia bằng Zircos-E có giúp tăng độ bám dính không?
Xoi mòn zirconia bằng hóa chất khác gì so với thổi cát?

Câu 31 Vì sao mão zirconia thường xuyên bị bong?

Thường do cùi thiếu lưu giữ (thuôn quá 20°, thấp), mặt trong mão bị nhiễm bẩn khi thử, không thổi cát hoặc không dùng primer MDP khi dán, hoặc chọn xi măng không phù hợp với hình dạng cùi.

Hình dạng cùi: Christensen (2024) khuyến nghị độ thuôn không quá 20° và khoảng 4 mm mô răng chắc trên các thành trục.

Nhiễm bẩn: nước bọt, máu làm giảm đáng kể độ bền dán (Alsahafi & Sulaiman, 2024).

Xử lý bề mặt: thiếu thổi cát hoặc primer MDP khi dán bằng xi măng nhựa.

Xi măng: dữ liệu sơ bộ của nghiên cứu TRAC (dẫn theo Christensen, 2024): bong 1% với RMGI, 4% với xi măng nhựa dán, 5% với xi măng nhựa tự dán.

Trong nghiên cứu của Di Fiore và cộng sự (2023) trên 1.472 đơn vị zirconia nguyên khối, theo dõi trung bình 44 tháng, có 25 đơn vị mất lưu giữ.

Câu 32 Mão zirconia bong nhưng xi măng vẫn còn trên cùi thì nguyên nhân thường nằm ở đâu?

Liên kết thất bại ở mặt tiếp xúc giữa xi măng và mặt trong mão — thường do mặt trong zirconia chưa được xử lý (thổi cát, primer MDP) hoặc bị nhiễm bẩn sau khi thử.

Khi dán bằng xi măng nhựa, cần thổi cát mặt trong sau khi thử, bôi primer chứa MDP ngay sau đó, và tránh để mặt trong tiếp xúc lại với nước bọt (Blatz, 2024). Khi gắn lại: làm sạch và thổi cát mặt trong mão, sau đó dùng primer MDP — xem câu 37.

Câu 33 Xi măng nằm trong mão nhưng bong khỏi cùi nghĩa là gì?

Liên kết thất bại ở mặt tiếp xúc giữa xi măng và răng — thường do cùi thiếu lưu giữ cơ học, bề mặt cùi bị nhiễm bẩn khi gắn, hoặc quy trình xử lý ngà/men chưa đúng với loại xi măng.

Kiểm tra độ thuôn và chiều cao cùi (lý tưởng 10 – 20°, chiều cao khoảng 3 – 4 mm), cách ly khi gắn, và quy trình xử lý răng theo hướng dẫn của hãng xi măng. Với xi măng nhựa, men răng lộ có thể xoi mòn bằng axit phosphoric (Alsahafi & Sulaiman, 2024).

Câu 34 Cùi quá thuôn có phải nguyên nhân làm mão zirconia dễ bong không?

Có — đây là một trong những nguyên nhân thường gặp nhất. Kháng lực giảm khi độ thuôn tăng; nên giữ độ thuôn tổng 10 – 20°.

Christensen (2024) nhận xét nhiều răng phải làm lại cùi có độ thuôn trên 20°. Với cùi đã thuôn nhiều, có thể bổ sung rãnh lưu giữ và chuyển sang dán bằng xi măng nhựa theo quy trình đầy đủ.

Câu 35 Mão zirconia trên răng có chiều cao cùi thấp nên gắn thế nào để tăng lưu giữ?

Dán bằng xi măng nhựa theo quy trình APC: thổi cát mặt trong (Al₂O₃ 50 µm, áp lực thấp) → primer chứa MDP → xi măng nhựa trùng hợp kép hoặc tự trùng hợp.

Không dùng xi măng nhựa tự dán đơn giản khi cùi thiếu lưu giữ cơ học (Alsahafi & Sulaiman, 2024). Có thể kết hợp rãnh lưu giữ trên cùi và mặt trong mão (Christensen, 2024). Khi gửi ca, ghi chú "cùi ngắn" để labo chú ý độ khít và khe xi măng.

Câu 36 Có nên tạo rãnh lưu giữ trên cùi khi mão thường xuyên bị bong không?

Có thể. Rãnh ngang trên thành trục của cùi (và tương ứng trên mặt trong mão) giúp tăng lưu giữ cơ học cho cùi ngắn hoặc thuôn.

Christensen (2024) khuyến nghị rãnh ngang trên thành trục cùi và mặt trong mão cho cùi ngắn hoặc quá thuôn, kết hợp với chất dán tốt. Rãnh cần bo tròn, không tạo vùng lẹm cản trở hướng lắp.

Câu 37 Mão zirconia đã gắn rồi bị bong có thể xử lý và gắn lại không?

Được, nếu mão còn nguyên vẹn và khít. Làm sạch hết xi măng cũ ở mặt trong, thổi cát lại, bôi primer MDP rồi gắn lại ngay.

Một nghiên cứu in vitro năm 2025 về zirconia nhiễm xi măng nhựa: làm sạch (bằng lò nung 500 °C hoặc đầu cạo vôi siêu âm) kèm thổi cát lại và gắn ngay đưa độ bền dán về mức tương đương zirconia sạch mới thổi cát (6,60 và 5,42 MPa so với 6,59 MPa); bỏ bước thổi cát lại hoặc gắn chậm cho độ bền thấp hơn (4,17 – 4,60 MPa). Đồng thời tìm và xử lý nguyên nhân bong — xem câu 31.

Câu 38 Mặt trong zirconia đã bị nhiễm xi măng cũ phải làm sạch thế nào trước khi gắn lại?

Loại bỏ cơ học xi măng cũ (đầu cạo vôi siêu âm tại phòng khám, hoặc nung ở 500 °C tại labo), sau đó thổi cát lại và gắn ngay.

Nghiên cứu in vitro năm 2025 nói trên đánh giá đầu cạo vôi siêu âm là cách làm sạch thực tế và hiệu quả tại phòng khám. Gắn lại chậm làm giảm độ bền dán dù đã xử lý lại bề mặt. Nếu cần, phòng khám gửi mão về labo để làm sạch và xử lý bề mặt.

Câu 39 Xử lý bề mặt zirconia bằng Zircos-E có giúp tăng độ bám dính không?

Các nghiên cứu trong phòng thí nghiệm cho thấy có: Zircos-E làm tăng độ bền dán so với chỉ thổi cát, nhất là trước lão hoá nhiệt; chưa có dữ liệu lâm sàng dài hạn.

Sokolowski và cộng sự (2023): sau 24 giờ, trung vị cao nhất 17,7 MPa (xoi mòn + primer) so với 6,1 MPa (chỉ thổi cát). Phân tích gộp của Alawawda và cộng sự (2026) trên 8 nghiên cứu: Zircos-E cao hơn thổi cát, khác biệt không còn ý nghĩa thống kê sau lão hoá nhiệt. Cho và cộng sự (2017): hiệu quả phụ thuộc loại xi măng. KTV Dental Lab xoi mòn Zircos-E miễn phí cho inlay, onlay, overlay zirconia — xem dịch vụ.

Câu 40 Xoi mòn zirconia bằng hóa chất khác gì so với thổi cát?

Thổi cát tạo nhám bằng va đập hạt Al₂O₃ trên vùng được thổi tới; xoi mòn hoá chất (như Zircos-E) tạo độ xốp nhẹ trên toàn bộ bề mặt, kể cả vùng khó thổi cát.

Thổi cát Al₂O₃	Xoi mòn Zircos-E	

Thực hiện	Tại phòng khám hoặc labo, vài giây	Tại labo, ngâm tối đa 2 giờ tuỳ kích thước	

Phạm vi	Vùng hạt cát thổi tới	Toàn bộ bề mặt ngâm	

Lưu ý	Áp lực cao, hạt lớn làm giảm độ bền zirconia	Chưa có dữ liệu lâm sàng dài hạn	

Sau nhiễm nước bọt khi thử	Thổi cát lại	Gắn theo quy trình thông thường	

Số liệu độ bền dán: xem câu 39.

Nguồn tham khảo

Christensen G.J. (2024). Successful cementing of zirconia crowns: Still a problem. Dental Economics
Alsahafi T., Sulaiman T.A. (2024). Effective and predictable bonding of zirconia restorations. Oral Health Group
Blatz M.B. (2024). Reliably Bonding Zirconia. Inside Dental Technology
Di Fiore A., Monaco C., Stellini E. (2023). Retrospective clinical study of 1472-unit monolithic zirconia restorations with feather-edge margins realized with digital workflow. Clinical Oral Investigations 27:6567–6575
(2025). Effect of Surface Cleaning and Heat Treatment on Shear Bond Strength of Cement-Contaminated Zirconia. Thieme
Sokolowski G. và cs. (2023). The Shear Bond Strength of Resin-Based Luting Cement to Zirconia Ceramics after Different Surface Treatments. Materials 16(15):5433
Alawawda O., Altalla H., Bayındır F. (2026). Comparative effect of Zircos-E and airborne-particle abrasion on zirconia surface treatment: A meta-analysis. J Prosthodont 35(7):988–994
Cho J.H. và cs. (2017). Effect of zirconia surface treatment using nitric acid-hydrofluoric acid on the shear bond strengths of resin cements. J Adv Prosthodont 9(2):77–84
Crown preparation guidelines — University of Iowa College of Dentistry (D3 Prosthodontics)

Biên soạnKTV Dental Lab
Cập nhật12/10/2026
Chủ đề10 chủ đề · 100 câu
Hỏi thêm · tư vấnZalo 090 424 1929 · 077 282 9989

  ISO 13485:2016 · ISOCERT

Chủ đề khác

  Chọn zirconia và vật liệu
Mài cùi cho zirconia
Gắn mão zirconia
Khớp cắn, mẻ và gãy zirconia
Sát khít, tiếp xúc và hình thể
Scan trong miệng và quy trình số
Implant và scan body
Thiết kế phục hình trên implant
Tình huống lâm sàng thường gặp

Công ty

  CÔNG TY TNHH MTV KTV
MST/MSDN: 3703340735

Chứng nhận

  ISO 13485:2016 · ISOCERT
GCN số 9199302854823-MED

Trang

  Phục hìnhVật liệuISO 13485Liên hệ

Phục hình
Mão sứ đắp sứMão Full màuMão Full MultilayerFull kim loạiInlay · OnlayOverlayCùi giảPhục hình trên Implant
  Vật liệu
UpceraUNCKatanaDDBioCerconLavaNi-CrCo-CrSo sánh zirconia
  Thông tin
Labo răng sứ Bình DươngLabo răng sứ TP HCMCách gửi caThời gian sản xuấtBảo hànhCâu hỏi thường gặpHỏi đáp kỹ thuậtXoi mòn Zircos-ELiên hệ
  Liên hệ
614/18/21 Lê Hồng Phong, phường Phú Lợi, TP Hồ Chí Minh
T2 – T7: 8h00 – 20h00
CN: 8h00 – 12h00
Nhận ca khắp khu vực miền Nam; lấy và giao hàng nhanh tận nơi tại khu vực Bình Dương cũ.
0274 651 4429 · 098 424 1929 · 090 424 1929

KTV Dental Lab

  © 2026 KTV Dental LabTận tâm phục vụ

×
Bảng giá cho phòng khám

Bảng giá được gửi riêng cho từng phòng khám

Labo không đăng bảng giá công khai, để giá labo là thông tin riêng giữa labo và phòng khám — không ảnh hưởng đến cách phòng khám tư vấn và báo giá với bệnh nhân.

Chỉ cần nhắn “bảng giá” qua Zalo — labo gửi bảng giá, không gọi điện làm phiền.

Zalo 090 424 1929Zalo 077 282 9989

Giờ làm việc: Thứ 2 – Thứ 7: 8h00 – 20h00 · Chủ nhật: 8h00 – 12h00
