Repository: gotitaplus84-source/KTVLanding

# KTV Dental Lab Premium Landing Page

Phiên bản landing page đẹp hơn, chi tiết hơn cho `ktvlab.com`.

## File cần upload lên GitHub

```text
index.html
styles.css
script.js
assets/ktv-logo.png
CNAME
.nojekyll
README.md
```

## Cần sửa trước khi public

Trong `index.html`, tìm và sửa các thông tin placeholder:

```text
0900 000 000
contact@ktvlab.com
```

Khi có số chứng nhận ISO 13485, số công bố đủ điều kiện sản xuất, số công bố lưu hành, cập nhật ở mục:

```text
ISO & Công bố
```

## Lưu ý

Website này là HTML/CSS/JS tĩnh, dùng được với GitHub Pages.
Đường dẫn logo đã dùng dạng `./assets/ktv-logo.png` để tránh lỗi khi deploy trên GitHub Pages.

File: hoi-dap/gan-mao-zirconia/index.html
Gắn mão zirconia: xi măng, thổi cát, MDP, làm sạch | KTV Dental Lab

Bỏ qua đến nội dung

Phục hình
  Vật liệu
  ISO 13485
  Gửi ca
  Liên hệ
  
  0274 651 4429

Phục hình
  Vật liệu
  ISO 13485
  Cách gửi ca
  Liên hệ
  
  Gọi 0274 651 4429

Trang chủ/Hỏi đáp kỹ thuật/Gắn mão zirconia

Gắn mão zirconia

  Glass ionomer, RMGI hay xi măng nhựa; khi nào phải dán; thổi cát bao nhiêu micron; MDP, HF, silane; làm sạch mão sau khi thử trong miệng.

Nhận bảng giá qua Zalo
  Gửi ca cho labo

Nhắn “bảng giá” — labo gửi bảng giá, không gọi điện làm phiền.

Biên soạn: KTV Dental Lab. Cập nhật: 12/10/2026

Mão zirconia nên gắn bằng glass ionomer, RMGI hay resin cement?
Trường hợp nào zirconia bắt buộc nên dùng resin cement?
Zirconia có cần dùng primer chứa MDP trước khi gắn không?
Có nên thổi cát mặt trong zirconia trước khi gắn không?
Nên thổi cát zirconia bằng Al₂O₃ bao nhiêu micron và áp lực bao nhiêu?
Có nên dùng axit HF để xử lý zirconia không?
Silane có tác dụng với zirconia không?
Sau khi thử mão zirconia trong miệng bị nhiễm nước bọt thì phải làm sạch thế nào?
Có thể dùng phosphoric acid để làm sạch zirconia sau thử miệng không?
Ivoclean, NaOCl và các chất làm sạch zirconia khác nhau thế nào?

Câu 21 Mão zirconia nên gắn bằng glass ionomer, RMGI hay resin cement?

Mão toàn phần có cùi đủ lưu giữ: gắn thông thường bằng glass ionomer hoặc RMGI là đủ. Cùi ngắn, thuôn nhiều hoặc phục hình bán phần: dán bằng xi măng nhựa theo quy trình thổi cát + primer MDP.

Blatz (2024) khuyến nghị dán (APC: thổi cát – primer – xi măng nhựa) cho cầu dán, mặt dán, inlay/onlay; mão toàn phần có lưu giữ tốt có thể gắn thông thường. Christensen (2024) dẫn dữ liệu sơ bộ của nghiên cứu lâm sàng TRAC: tỉ lệ bong 1% với RMGI, 4% với xi măng nhựa dán và 5% với xi măng nhựa tự dán — tác giả nghiêng về RMGI cho mão zirconia có lưu giữ đủ. Hai quan điểm thống nhất ở một điểm: hình dạng cùi quyết định phần lớn khả năng lưu giữ.

Câu 22 Trường hợp nào zirconia bắt buộc nên dùng resin cement?

Khi phục hình không có đủ lưu giữ cơ học: cầu dán (Maryland), mặt dán, inlay, onlay, overlay, và mão trên cùi ngắn hoặc thuôn nhiều.

Alsahafi & Sulaiman (2024): gắn thông thường dùng được khi cùi có đủ lưu giữ và kháng lực; khi không đủ, cần dán. Không nên dùng xi măng nhựa tự dán đơn giản khi cùi thiếu lưu giữ cơ học. Dưới zirconia, ánh sáng đèn bị giảm, nên dùng xi măng trùng hợp kép hoặc tự trùng hợp (Blatz, 2024).

Câu 23 Zirconia có cần dùng primer chứa MDP trước khi gắn không?

Cần, nếu dán bằng xi măng nhựa. MDP (10-methacryloyloxydecyl dihydrogen phosphate) tạo liên kết hoá học với oxit zirconium.

Bôi primer chứa 10-MDP ngay sau khi thổi cát, không làm sạch thêm (Blatz, 2024); Alsahafi & Sulaiman (2024) hướng dẫn chà primer 2 – 3 phút rồi thổi nhẹ cho bay dung môi. Primer hoặc xi măng phải chứa MDP; nếu xi măng đã chứa MDP, có thể không cần primer riêng — theo hướng dẫn của hãng (Bisco). Dùng primer, chất dán và xi măng cùng một hãng để đảm bảo tương thích. Khi gắn thông thường bằng glass ionomer / RMGI, primer MDP không bắt buộc.

Câu 24 Có nên thổi cát mặt trong zirconia trước khi gắn không?

Có, khi dán bằng xi măng nhựa: thổi cát tạo bề mặt vi lưu và làm sạch, là bước đầu của quy trình APC. Nên thổi cát sau khi thử mão trong miệng.

Thổi cát sau khi thử còn giúp loại bỏ nước bọt, máu nhiễm vào mặt trong — hiệu quả hơn các chất làm sạch khác (Alsahafi & Sulaiman, 2024; Blatz, 2024). Với inlay, onlay, overlay, KTV Dental Lab có dịch vụ xoi mòn mặt dán bằng Zircos-E — phòng khám gắn theo quy trình thông thường, không cần thổi cát lại.

Câu 25 Nên thổi cát zirconia bằng Al₂O₃ bao nhiêu micron và áp lực bao nhiêu?

Al₂O₃ 50 µm (50 – 60 µm), áp lực thấp — khoảng 1,5 – 2,5 bar tuỳ hướng dẫn.

Blatz (2024): hạt 50 – 60 µm, áp lực dưới 2 bar là đủ; một nghiên cứu trên zirconia trong ghi nhận 0,2 MPa (2 bar) hiệu quả nhất.

Alsahafi & Sulaiman (2024): 50 µm, 2,5 bar, 10 giây, khoảng cách 10 mm.

Thổi cát quá mạnh hoặc hạt lớn làm giảm độ bền của zirconia (Alsahafi & Sulaiman, 2024).

Câu 26 Có nên dùng axit HF để xử lý zirconia không?

Không. Axit HF xoi mòn pha thuỷ tinh của sứ thuỷ tinh; zirconia gần như không có pha thuỷ tinh nên HF thông thường không tạo được bề mặt lưu giữ.

Zirconia không xoi mòn được bằng HF thông thường (Alsahafi & Sulaiman, 2024; Spear Education). Có các dung dịch xoi mòn chuyên cho zirconia như Zircos-E (hợp chất axit nitric – axit HF dùng tại labo) — khác với gel HF xoi mòn sứ dùng trên ghế.

Câu 27 Silane có tác dụng với zirconia không?

Không có tác dụng đáng kể. Silane liên kết với silica; zirconia không có silica nên silane đơn thuần không tạo liên kết.

Bề mặt trong của zirconia không xoi mòn và silane hoá được như lithium disilicate (Spear Education). Liên kết hoá học với zirconia dựa vào monomer phosphate như MDP. Silane chỉ có ý nghĩa khi bề mặt zirconia đã được phủ silica (phương pháp silica hoá bằng thổi cát chuyên dụng).

Câu 28 Sau khi thử mão zirconia trong miệng bị nhiễm nước bọt thì phải làm sạch thế nào?

Thổi cát lại mặt trong là cách hiệu quả nhất; nếu không có máy thổi cát, dùng chất làm sạch chuyên cho zirconia (như Ivoclean). Không dùng cồn hoặc axit phosphoric.

Ishii và cộng sự (2015): thổi cát bổ sung làm tăng độ bền dán của zirconia nhiễm nước bọt. Phân tích gộp của Sarraf Shirazi và cộng sự (2024) trên 15 nghiên cứu in vitro: thổi cát Al₂O₃, Ivoclean và plasma argon phục hồi được độ bền dán; cồn và axit phosphoric thì không. Blatz (2024): nếu làm sạch sau khi đã thổi cát, nên thổi cát lại.

Câu 29 Có thể dùng phosphoric acid để làm sạch zirconia sau thử miệng không?

Không nên. Axit phosphoric không phục hồi được độ bền dán của zirconia nhiễm nước bọt.

Theo phân tích gộp của Sarraf Shirazi và cộng sự (2024), zirconia làm sạch bằng axit phosphoric có độ bền dán thấp hơn đáng kể so với bề mặt không nhiễm bẩn. Nước bọt chứa các nhóm phosphate bám lên zirconia và cạnh tranh vị trí liên kết với MDP; axit phosphoric cũng chứa phosphate nên không giải quyết được vấn đề. Axit phosphoric chỉ dùng để xoi mòn men răng trên cùi.

Câu 30 Ivoclean, NaOCl và các chất làm sạch zirconia khác nhau thế nào?

Ivoclean (dung dịch hạt oxit zirconium) và thổi cát lại phục hồi được độ bền dán sau nhiễm nước bọt; cồn và axit phosphoric thì không. Bằng chứng cho NaOCl ít hơn.

Cách làm sạch	Phục hồi độ bền dán sau nhiễm nước bọt	

Thổi cát Al₂O₃ lại	Có — hiệu quả nhất	

Ivoclean	Có	

Plasma argon	Có (ít phổ biến tại phòng khám)	

Cồn	Không	

Axit phosphoric	Không	

Theo Sarraf Shirazi và cộng sự (2024, phân tích gộp 15 nghiên cứu in vitro). Dù dùng cách nào, rửa sạch, thổi khô bằng khí không dầu, rồi bôi primer MDP ngay trước khi gắn.

Nguồn tham khảo

Blatz M.B. (2024). Reliably Bonding Zirconia. Inside Dental Technology
Alsahafi T., Sulaiman T.A. (2024). Effective and predictable bonding of zirconia restorations. Oral Health Group
Christensen G.J. (2024). Successful cementing of zirconia crowns: Still a problem. Dental Economics
Cementation of full contour zirconia restorations — Spear Education
3 essential tips for bonding to zirconia — BISCO
Ishii R. và cs. (2015). Influence of surface treatment of contaminated zirconia on surface free energy and resin cement bonding. Dental Materials Journal 34(1):91–97
Sarraf Shirazi A. và cs. (2024). Effect of Different Cleaning Methods on Bond Strength of Resin to Saliva-Contaminated Zirconia: A Systematic Review and Meta-analysis of in Vitro Studies. Annali di Stomatologia 15(1):27–38

Biên soạnKTV Dental Lab
Cập nhật12/10/2026
Chủ đề10 chủ đề, 100 câu
Hỏi thêm, tư vấnZalo 090 424 1929 hoặc 077 282 9989

  Labo đạt ISO 13485:2016, cấp bởi ISOCERT

Chủ đề khác

  Chọn zirconia và vật liệu
Mài cùi cho zirconia
Bong mão và thất bại liên kết
Khớp cắn, mẻ và gãy zirconia
Sát khít, tiếp xúc và hình thể
Scan trong miệng và quy trình số
Implant và scan body
Thiết kế phục hình trên implant
Tình huống lâm sàng thường gặp

Công ty

  CÔNG TY TNHH MTV KTV
MST/MSDN: 3703340735

Chứng nhận

  ISO 13485:2016, cấp bởi ISOCERT
GCN số 9199302854823-MED

Trang

  Phục hìnhVật liệuISO 13485Liên hệ

Phục hình
Mão sứ đắp sứMão Full màuMão Full MultilayerFull kim loạiInlay, OnlayOverlayCùi giảPhục hình trên Implant
  Vật liệu
UpceraUNCKatanaDDBioCerconLavaNi-CrCo-CrSo sánh zirconia
  Thông tin
Labo răng sứ Bình DươngLabo răng sứ TP HCMCách gửi caPhiếu chỉ định onlineThời gian sản xuấtBảo hànhCâu hỏi thường gặpHỏi đáp kỹ thuậtThông tin pháp lýXoi mòn Zircos-ELiên hệ
  Liên hệ
614/18/21 Lê Hồng Phong, phường Phú Lợi, TP Hồ Chí Minh
T2 – T7: 8h00 – 20h00
CN: 8h00 – 12h00
Nhận ca khắp khu vực miền Nam; lấy và giao hàng nhanh tận nơi tại khu vực Bình Dương cũ.
0274 651 4429
098 424 1929
090 424 1929

Gọi0274 651 4429Zalo090 424 1929Lên phiếuchỉ định
  
  © 2026 KTV Dental LabTận tâm phục vụ

×
Bảng giá được gửi riêng cho từng phòng khám

Labo không đăng bảng giá công khai, để giá labo là thông tin riêng giữa labo và phòng khám — không ảnh hưởng đến cách phòng khám tư vấn và báo giá với bệnh nhân.

Chỉ cần nhắn “bảng giá” qua Zalo — labo gửi bảng giá, không gọi điện làm phiền.

Zalo 090 424 1929Zalo 077 282 9989

Giờ làm việc: Thứ 2 – Thứ 7: 8h00 – 20h00; Chủ nhật: 8h00 – 12h00
